Repository: Hooneybadger/ColdDrawingDT

# Cold Drawing Digital Twin

A mill Digital Twin that reads live drawing-machine state, freezes it, runs a fast PINN check, and spends OpenRadioss FEA only when that check returns `NEED_FEA`.

## Problem

Cold drawing can leave a pass looking acceptable while local stress and strain are not. A full FEA on every sample is too slow for the line. A PINN-only answer is too weak when the case is outside the model domain or the mill has not validated a fracture threshold.

## Why AI + FEA + Digital Twin

| Layer | Role |
|---|---|
| OPC UA | Machine values with source time and quality |
| Digital Twin | Canonical live state in PostgreSQL / TimescaleDB |
| Snapshot | Immutable copy used for one Evaluation |
| PINN v0.1.1 | Fast SAFE / UNSAFE / NEED_FEA |
| Routing `routing-v1` | Fail-safe path selection |
| OpenRadioss | Selective high-fidelity drawing solve |
| Decision / Lineage | Stored verdict and the inputs that produced it |
| OpenUSD / Omniverse | Display of backend state, not a second decision engine |

## Architecture

```text
OPC UA → Digital Twin → Snapshot → PINN → Routing
                                      ├─ SAFE / UNSAFE → Decision
                                      └─ NEED_FEA → Gmsh/structured mesh → OpenRadioss
                                                    → quality gate → Decision / Manual review
Digital Twin → AAS/Submodels → BaSyx
Digital Twin → HTTP API → OpenUSD / Omniverse
```

## One real example

Asset: Drawing 4 (`BG.MIEUM.DRW.04`). Demo process vector: `0.3, 0.2, 0.08, 0.7`.

### Fast Path

```text
OPC UA → Twin → Snapshot → released PINN v0.1.1 → SAFE or UNSAFE → Decision → Lineage
```

No FEA.

### FEA Path

```text
Twin → Snapshot → released PINN v0.1.1 → NEED_FEA → OpenRadioss → quality gate → INCONCLUSIVE / MANUAL_REVIEW
```

This version has no validated FEA fracture threshold. A successful, quality-passing solve is therefore `INCONCLUSIVE`, not automatic SAFE/UNSAFE. Metrics are stored.

Out-of-domain PINN input (for example reduction ratio `0.55`) is a real `NEED_FEA` from `ReleasedPinnAdapter`. `StaticPinnAdapter` is a unit-test double only.

## 3D factory
Drawing 4 is a referenced hero asset (`usd/assets/drawing/Drawing_04.usda`) with Frame, Die, Workpiece, Entry, Exit, and StatusIndicator. `proxy` and `render` purposes share the same Digital Twin state.

```bash
make factory-stage
```

## Run

```bash
python -m pip install -e ".[dev]"
make fetch-pinn
make test
make test-pinn
make seed-opcua
make demo-fast
make demo-fea

# or
make demo-system
```

OpenRadioss physics solve (optional, needs binaries):

```bash
bash scripts/install_openradioss.sh
export OPENRADIOSS_STARTER_BIN=$HOME/OpenRadioss/exec/starter_linux64_gf
export OPENRADIOSS_ENGINE_BIN=$HOME/OpenRadioss/exec/engine_linux64_gf
make fea-smoke
```

Compose (development-only passwords in `.env.example`):

```bash
cp .env.example .env
docker compose up -d
```

## Status of this version

Implemented means the code is in this repository and covered by tests or a documented runtime binary. Demonstrated means a check in this repository actually ran that claim. Planned / not implemented is out of this version.

| Item | State |
|---|---|
| HTTP API, Twin store, Snapshot, routing-v1 | Implemented |
| `GET /assets/{id}/live` lineage for display | Implemented; demonstrated in API tests |
| FEA job queue (`FEA_EXECUTION=celery` commit-then-publish, outbox, atomic claim, lease heartbeat, `fea-requeue`) | Implemented |
| Celery worker limit vs OpenRadioss phase timeout | Implemented (task limit covers Starter and Engine) |
| Transactional outbox for FEA publish | Implemented (`fea_outbox`) |

# Configuration

These files are versioned engineering inputs. They belong in Decision and FEA Lineage.

Do not copy the same numbers into application constants.

| File | Role | This version |
|---|---|---|
| `pinn_contract.yaml` | Released PINN names and ranges | v0.1.1 |
| `routing_policy.yaml` | PINN vs FEA vs Manual review | routing-v1 |
| `fea_reference_case.yaml` | Geometry, mesh, contact, material IDs | fea-reference-v2 |
| `fea_safety_criterion.yaml` | Engineering acceptance policy | fea-criterion-v1, evaluator thresholds_v1, automatic verdict off, empty thresholds |
| `factory_layout.yaml` | Hall size and Asset coordinates | 23 placed Assets plus 3 cranes |
| `asset_registry.yaml` | Asset ID, AAS ID, OpenUSD prim | 26 IDs |
| `freshness.yaml` | Maximum age for required source data | freshness-v1 |
| `site_policy.yaml` | Extra site FEA requirement | site-policy-v1 |
| `opcua_map.yaml` | OPC UA node map for Drawing 4 | opcua-map-v1 |
| `hardening_map.yaml` | Mill mapping ID; plastic curve not calibrated | hardening-map-v1 |
| `materials/stainless_reference_v1.yaml` | Reference FEA LAW36 card, not mill calibrated | stainless-reference-v1 |
| `fea_quality.yaml` | Quasi-static quality profile | quasi-static-quality-v1 |

Secrets and URLs stay in `.env` / `.env.example`, not in these files.

File: config/materials/stainless_reference_v1.yaml
# Reference FEA material for the cold-drawing OpenRadioss case.
# Not mill-calibrated. PINN normalized_hardening_coefficient is not this curve.

id: stainless_reference_v1
version: stainless-reference-v1

source:
  type: reference
  production_calibrated: false
  mill_alloy: intended stainless family; numerical card is not a mill 304 certificate
  citation: |
    Altair Radioss /MAT/LAW36 (PLAS_TAB) documented example
    "MAT_TABULATED_STEEL_EXAMPLE", quasi-static function FUNCT/1
    TrueYieldStressMPa_vs_TruePlasticStrain - QUASI_STATIC
    https://help.altair.com/hwsolvers/rad/topics/solvers/rad/mat_law36_plas_tab_starter_r.htm
  original_units: g-mm-ms (density 0.0078, E 221000 MPa)
  notes: |
    Density 0.0078 g/mm3 = 7800 kg/m3.
    E 221000 N/mm2 = 2.21e11 Pa.
    Yield table Y-values are MPa and are stored here in Pa.
    Strain-rate extra functions from the same example are not used.
    This card lets the solver run. It is not a production drawing mill card.

elastic:
  density_kg_m3: 7800.0
  young_modulus_pa: 2.21e11
  poisson_ratio: 0.3

plastic:
  law: LAW36
  strain_rate: quasi_static
  curve:
    # [true plastic strain, true yield stress Pa]
    - [0.0, 389.67e6]
    - [0.003269060686992, 400.23e6]
    - [0.006930111818697, 412.0e6]
    - [0.010444667419264, 425.0e6]
    - [0.01364836646806, 435.0e6]
    - [0.018589301580824, 452.254e6]
    - [0.021874379924321, 469.641e6]
    - [0.025339482510186, 483.105e6]
    - [0.028791504254908, 494.684e6]
    - [0.032231428223083, 505.957e6]
    - [0.039073857673036, 524.886e6]
    - [0.049247691998806, 548.545e6]
    - [0.0593166151509, 568.02e6]
    - [0.069283274188388, 584.179e6]
    - [0.079150038252912, 597.579e6]
    - [0.088919522946915, 609.378e6]
    - [0.098593691533105, 619.695e6]
    - [0.10817487992333, 629.521e6]
    - [0.117664394244064, 637.851e6]
    - [0.127064395848652, 645.58e6]
    - [0.136376459004361, 652.452e6]
    - [0.145602624330452, 659.399e6]
    - [0.154744128728257, 665.639e6]
    - [0.163802712305892, 671.639e6]
    - [0.172779797696021, 677.208e6]
    - [0.181676645262092, 681.9e6]
    - [0.190494821916083, 686.069e6]
    - [0.199417970430916, 689.022e6]
